Repository: py19rje/MWD-Inference-GUI

# GUI for MWD Inference

## Overview

This repository contains code for a graphical user interface (GUI) for MWD inference tasks. Follow the instructions below to set up your environment and run the `Inference_GUI.py` file. This work forms part of the research programme of DPI, project \#861.

### Associated Research

1. "Using neural networks to deduce polymer molecular weight distributions from linear rheology": https://doi.org/10.1122/8.0001063. (Description of neural network methodology for linear polystyrene).

2. "Universal Prediction of Molecular Weight Distribution for Entangled Linear Polymers from Linear Rheology Using Neural Networks": https://doi.org/10.1021/acs.macromol.6c02146. (Universal neural networks for linear entangled polymers of any backbone chemistry).

Please cite article 2. if you wish to use this software as part of your research.

## Prerequisites

1. **[Anaconda](https://www.anaconda.com/products/distribution):** Ensure that Anaconda is installed. If not, download and install it from the Anaconda website. For mac users, after installation you should be able to use conda commands in the "terminal". For Windows users, your Anaconda installation will install an "Anaconda Prompt". This should be used for all the commands detailed below.

### 2. Clone the Repository

You can either download the repository as a ZIP file from GitHub or clone it using Git. To clone the repository, follow these steps:

1. Open Anaconda Prompt (Windows) or terminal window (Linux or MacOS).
2. Navigate to desired parent directory of repository, replacing /parent/directory/ with the location you want e.g. Documents:
```bash
cd /parent/directory/
```  
3. Run the following command to clone the repository:
```bash
git clone https://github.com/py19rje/MWD-Inference-GUI.git
```

At this stage, you may be asked to enter a username and password if the repository is private. If this is the case, please follow advice you should have received on how to do this (it is not as simple as just entering your GitHub username and password). This will likely involve downloading git credential manager.

### 3. Navigate to the cloned directory 
Run the following code in the Anaconda Prompt or Terminal to make the working directory correct (ensure you the directory name matches the new directory):
```bash
cd MWD-Inference-GUI
```

#### Option 1: Create and activate a conda environment (preferred):
Running the code below will create a new conda environment with a specified version of python and the required packages. This may take some time. The name can be changed freely by editing the first line of the .yml file, but ensure that it is likewise changed for the activation step.
```bash
conda env create -f GUI_env.yml
```
Run the line below to activate the conda environment you have just created. This is using the default name of the environment.
```bash
conda activate MWD_Inference_ENV
```

### 5. Run the user interface

#### a). From the anaconda prompt (if conda used)
If there have been no issues with the previous steps, you should be ready to launch the user interface. To do so, run the following command, making sure that you are still in the directory of the repository, and that the python environment is activated:
```bash
python Inference_GUI.py
```

#### b). From venv:
If there have been no issues with the previous steps, you should be ready to launch the user interface. To do so, run the following command, making sure that you are still in the directory of the repository.

On Windows:
```bash
<venv_name>\Scripts\python Inference_GUI.py
```
or:
```bash
<venv_name>\Scripts\activate 
python Inference_GUI.py
```

On Linux/macOS:
```bash
<venv_name>/bin/python Inference_GUI.py
```
or:
```bash
source <venv_name>/bin/activate
python Inference_GUI.py
```

### Additional Notes
Ensure that all commands are run in the Anaconda Prompt or Term                                                                                                                                                                                                                                                                                                                                                                                                                                                   inal.

### 1. Loading Rheology Data

Rheology data files can be loaded using the corresponding button on the function column to the left of thr UI. Please ensure the datafiles are in the correct format. This format should comprise of three columns: frequency in rad/s, G' in Pa, G'' in Pa. Column headers are fine but will be skipped, so please ensure the columns are in this order. Columns should be tab delimited. 

If rheology data is loaded correctly, it should be shown in the rheology plot panel, and the name of the file should be displayed at the bottom of your screen.

File: data/Rheo_Data/A1PS_rheo.dat
200	PS	0
0.0588101719997751	7.113684647742753	300.0651041110879
0.0831701428475763	14.645666860649442	425.2552050884885
0.1176203439995502	30.02770424392673	595.9047239168176
0.1663402856951527	53.8729035915127	846.3932422740236
0.2352406879991004	102.02924156327272	1183.1145035421475
0.3326805713903055	186.17556064154465	1639.9360934246276
0.4704813759982008	335.3367164234071	2306.937348033443
0.6653611427806111	585.1182619674134	3096.973892298541
0.9409627519964016	1008.4604255636164	4323.016850723825
1.3307222855612222	1653.997028306969	5617.491492914699
1.8819255039928031	2577.5181355150635	7375.986234665833
2.6614445711224444	3922.4072004052728	9612.220556441373
3.7638510079856062	5936.061932940044	12057.528882951858
5.322889142244889	8595.464962942691	14922.817167381749
7.5277020159712125	12132.522663813588	17725.34166058267
10.645778284489776	16643.673952957542	21704.6789939301
15.055404031942423	21229.6645638044	25770.86726916029
21.291556568979555	27811.25435556025	28610.60869735312
30.11080806388485	35342.573702131944	33473.440667750976
42.58311313795911	43848.59499717643	37400.01811348856
60.2216161277697	51814.533673488	40394.28744230657
85.16622627591822	62360.74334628324	43269.248623342544
120.4432322555394	72643.55381477994	46904.23080174386
170.33245255183644	83928.92227635325	49244.31369781159
240.8864645110788	96634.0964379768	52687.81712249767
340.6649051036729	107525.52584422634	56794.06568512444
481.7729290221576	122018.3377728628	60014.20783701523
681.3298102073458	136967.46634332687	63894.424249027456
963.5458580443152	148089.68719039095	67136.06066420437
1362.6596204146915	163042.6508571092	72627.97235517761
1927.0917160886304	174907.2547470083	78605.58817483447
2725.319240829383	188283.09248796344	86234.53468707693
3854.183432177261	207199.3836293241	96954.98200236904

File: data/Rheo_Data/HDPE10_RHEO.dat
190	PE	0
100.025	104534	82562.5
71.9758	89378.2	73216.1
51.7936	76093.6	64525.8
37.2792	64619	56705.2
26.8274	54643.1	49515.9
19.3067	46049.6	43081.5
13.8949	38712.5	37366.4
10	32428.8	32248.9
7.19676	27084	27735.2
5.1795	22565.6	23772.1
3.72757	18739.2	20297.1
2.6827	15522	17283.3
1.93069	12817	14663.3
1.3895	10556.8	12406.7
1	8677.23	10474.1
0.719682	7115.33	8818.54
0.517947	5817.43	7401.95
0.372759	4747.58	6200.23
0.268269	3865.32	5182.19
0.19307	3139.79	4322.51
0.138949	2542.09	3595.97
0.1	2052.24	2986.17

File: data/Rheo_Data/HDPE11_RHEO.dat
190	PE	0
100.025	130587	95356
71.9758	112254	86010.8
51.7936	95856.3	77052.9
37.2792	81383.7	68663.5
26.8274	68753.2	60871.9
19.3067	57651.5	53595.9
13.8949	48054.3	46925.3
10	39836.1	40851.6
7.19676	32796	35327.7
5.1795	26818.9	30338.4
3.72757	21796.3	25899.5
2.6827	17605.2	21968.3
1.93069	14133.2	18517.7
1.3895	11277.3	15510.3
1	8951.79	12916.8
0.719682	7068.43	10695.2
0.517947	5551.09	8803.52
0.372759	4339.12	7207.35
0.268269	3376.79	5869.68
0.19307	2616.77	4755.44
0.138949	2018.05	3830.97
0.1	1550.18	3070.37

File: data/Rheo_Data/HDPE12_RHEO.dat
190	PE	0
100.025	127295	82603.6
71.9758	111247	75478.9
51.7936	96525.6	68534.2
37.2792	83339.4	61942.1
26.8274	71577.2	55709.4
19.3067	61084.5	49868
13.8949	51885.4	44424
10	43760.2	39298.5
7.19676	36630.8	34503
5.1795	30503.8	30139
3.72757	25249.5	26161.2
2.6827	20772	22562.9
1.93069	16987.8	19330.9
1.3895	13816.1	16458.7
1	11174.9	13922.5
0.719682	8992.2	11704.2
0.517947	7201.16	9778.31
0.372759	5743.92	8123.62
0.268269	4563.26	6710.69
0.19307	3613.94	5517.08
0.138949	2853.68	4513.32
0.1	2246.07	3674.08

File: data/Rheo_Data/HDPE13_RHEO.dat
190	PE	0
100.025	143379	91894.1
71.9758	125025	84709.3
51.7936	108153	77596
37.2792	92946.9	70744.1
26.8274	79137.9	64010.5
19.3067	66795.4	57516.5
13.8949	55908.2	51334.7
10	46304	45404.6
7.19676	38011.1	39849.9
5.1795	30867.5	34629.5
3.72757	24817.7	29826.2
2.6827	19746.6	25454.9
1.93069	15560.5	21527.3
1.3895	12132.2	18030.3
1	9369.3	14965
0.719682	7170.37	12313.1
0.517947	5438.05	10042.4
0.372759	4090.78	8123.32
0.268269	3052.48	6516.4
0.19307	2261.41	5187.47
0.138949	1663.49	4098.38
0.1	1216.88	3216.75

File: data/Rheo_Data/HDPE1_RHEO.dat
190	PE	0
500	2.36E+05	1.27E+05
340	2.07E+05	1.16E+05
231	1.81E+05	1.06E+05
157	1.56E+05	9.65E+04
107	1.34E+05	86937
72.4	1.14E+05	77768
49.2	9.72E+04	69092
33.4	81943	60993
22.7	68682	53465
15.4	57237	46581
10.5	47381	40277
7.13	38998	34620
4.84	31911	29573
3.29	25952	25101
2.24	20982	21174
1.52	16861	17751
1.03	13468	14794
0.701	10693	12255
0.477	8435.7	10090
0.324	6618	8261.4
0.22	5160.9	6722.9
0.15	4001.1	5438.7
0.102	3084.3	4372.3
0.069	2365.7	3496.8
0.0469	1805.3	2780
0.0319	1373.9	2197.3
0.0217	1040.5	1730.7
0.0147	785.61	1354.1
0.01	591.07	1053.3

File: data/Rheo_Data/HDPE2_RHEO.dat
190	PE	0
100	1.46E+05	1.03E+05
68.1	1.22E+05	92563
46.4	1.01E+05	82229
31.6	82817	72339
21.5	67076	62967
14.7	53660	54197
10	42396	46127
6.81	33066	38804
4.64	25456	32261
3.16	19344	26507
2.15	14507	21523
1.47	10738	17273
1	7854.9	13708
0.681	5665	10746
0.464	4046.3	8341.6
0.316	2850.3	6404.4
0.215	1987.4	4870
0.147	1377.4	3670.3
0.1	943.71	2740.8
0.0681	641.93	2030.5
0.0464	435.75	1496.4
0.0316	293.34	1093.2
0.0215	195.45	794.76
0.0147	125.32	573.42
0.01	87.32	412.14

File: data/Rheo_Data/HDPE3_RHEO.dat
190	PE	0
200	1.35E+05	1.02E+05
135	1.12E+05	90617
90.6	91469	79557
60.9	73659	69037
41	58524	59216
27.6	45854	50169
18.6	35419	41972
12.5	26966	34668
8.41	20240	28278
5.66	14961	22757
3.81	10908	18085
2.56	7826.1	14185
1.72	5542.2	10989
1.16	3871.7	8414
0.781	2678.9	6374.4
0.525	1826.4	4775.1
0.353	1238.5	3546
0.238	826.74	2608.2
0.16	551.89	1903.2
0.108	362.78	1378.4
0.0725	239.5	991.77
0.0488	154.4	708.47
0.0328	98.886	504.06
0.0221	62.618	356.46
0.0149	40.684	249.08
0.01	25.283	175.04

File: data/Rheo_Data/HDPE4_RHEO.dat
190	PE	0
100	1.05E+05	87779
68.1	85915	76016
46.4	70009	65267
31.6	56674	55573
21.5	45579	46929
14.7	36433	39326
10	28956	32716
6.81	22882	27026
4.64	17989	22183
3.16	14062	18094
2.15	10945	14677
1.47	8469.1	11835
1	6522.2	9493.1
0.681	4999.4	7578
0.464	3814.5	6021.6
0.316	2894.6	4760.5
0.215	2182.4	3746.1
0.147	1638.1	2934.3
0.1	1225.7	2289.7
0.0681	909.31	1776.7
0.0464	670.79	1374.5
0.0316	492.6	1057.8
0.0215	356.14	810.56
0.0147	256.21	615.74
0.01	186.52	466.87

File: data/Rheo_Data/HDPE5_RHEO.dat
190	PE	0
100	1.39E+05	95834
68.1	1.18E+05	85190
46.4	99006	75179
31.6	82759	65856
21.5	68759	57266
14.7	56794	49444
10	46631	42385
6.81	38078	36094
4.64	30939	30550
3.16	24986	25686
2.15	20099	21480
1.47	16087	17858
1	12808	14765
0.681	10162	12140
0.464	8026	9935.7
0.316	6320.6	8090.4
0.215	4955.8	6553.9
0.147	3868.8	5284.6
0.1	3024.1	4251.4
0.0681	2355.3	3398.2
0.0464	1826.8	2709.5
0.0316	1416.8	2157.2
0.0215	1091.8	1709.3
0.0147	855.48	1353.1
0.01	659.47	1067.9

File: data/Rheo_Data/HDPE6_RHEO.dat
190	PE	0
100	97137	82914
68.1	79497	71605
46.4	64610	61327
31.6	52142	52103
21.5	41789	43912
14.7	33269	36722
10	26317	30480
6.81	20688	25119
4.64	16166	20558
3.16	12559	16716
2.15	9702.5	13508
1.47	7455.7	10853
1	5702	8674.1
0.681	4336.6	6892
0.464	3284	5450.2
0.316	2474.2	4288
0.215	1855.8	3357.4
0.147	1385.4	2616.1
0.1	1029.5	2028.7
0.0681	762.24	1566.8
0.0464	561.77	1204.5
0.0316	412.57	922.21
0.0215	301.58	704.32
0.0147	218.88	535.5
0.01	157.95	405.7

File: data/Rheo_Data/HDPE7_RHEO.dat
190	PE	0
200	2.66E+05	1.49E+05
135	2.29E+05	1.36E+05
90.6	1.96E+05	1.23E+05
60.9	1.66E+05	1.10E+05
41	1.41E+05	98325
27.6	1.18E+05	86824
18.6	98586	76038
12.5	81775	66084
8.41	67427	56993
5.66	55279	48795
3.81	45057	41485
2.56	36551	35040
1.72	29487	29405
1.16	23689	24528
0.781	18920	20337
0.525	15065	16776
0.353	11967	13771
0.238	9442.3	11239
0.16	7447	9123.6
0.108	5840	7380.1
0.0725	4585.6	5949.5
0.0488	3589.5	4772.4
0.0328	2812.1	3813.1
0.0221	2204.1	3045.2
0.0149	1719.1	2420.3
0.01	1320.2	1922.6

File: data/Rheo_Data/HDPE8_RHEO.dat
190	PE	0
500	3.28E+05	1.43E+05
340	2.98E+05	1.27E+05
231	2.68E+05	1.18E+05
157	2.39E+05	1.11E+05
107	2.12E+05	1.04E+05
72.4	1.87E+05	97676
49.2	1.64E+05	90894
33.4	1.42E+05	83992
22.7	1.22E+05	77020
15.4	1.04E+05	70048
10.5	87923	63114
7.13	73539	56365
4.84	60865	49839
3.29	49886	43648
2.24	40438	37826
1.52	32448	32438
1.03	25738	27525
0.701	20235	23115
0.477	15729	19203
0.324	12133	15797
0.22	9246.3	12846
0.15	6987.9	10349
0.102	5256.2	8265.5
0.069	3914.8	6536.8
0.0469	2902	5134.8
0.0319	2143.5	3997.7
0.0217	1568.2	3094.2
0.0147	1136.6	2368.8
0.01	845.07	1807.7

File: data/Rheo_Data/HDPE9_RHEO.dat
190	PE	0
100.025	150285	104560
71.9758	131461	94025.5
51.7936	113630	84486.7
37.2792	97809	75598.2
26.8274	83776.3	67204.6
19.3067	71531	59530.9
13.8949	60772.4	52435.6
10	51463.5	45959.1
7.19676	43460.5	40152.6
5.1795	36550.3	34889.7
3.72757	30638.9	30190.9
2.6827	25604.2	26018.9
1.93069	21332.1	22330.1
1.3895	17718.3	19086.5
1	14679.3	16254.7
0.719682	12134.5	13792.2
0.517947	10002.1	11656
0.372759	8236.04	9824.15
0.268269	6768.55	8252.34
0.19307	5549.72	6905.68
0.138949	4544.12	5763.27
0.1	3713.33	4794.44

File: data/Rheo_Data/LLDPE10_RHEO.dat
190	PE	0
500	3.25E+05	2.15E+05
340	2.71E+05	1.98E+05
231	2.23E+05	1.79E+05
157	1.81E+05	1.59E+05
107	1.45E+05	1.39E+05
72.4	1.14E+05	1.20E+05
49.2	88428	1.02E+05
33.4	67130	85672
22.7	50078	70597
15.4	36748	57340
10.5	26492	45752
7.13	18669	35977
4.84	13000	27891
3.29	8843.6	21314
2.24	5948.8	16084
1.52	3938.4	11979
1.03	2569.5	8828.3
0.701	1656.7	6434
0.477	1055.4	4651
0.324	667.97	3335
0.22	418.51	2374.4
0.15	261.25	1681.2
0.102	160.93	1182.5
0.069	98.812	829.52
0.0469	60.4	579.26
0.0319	36.457	402.89
0.0217	22.141	279.39
0.0147	13.376	193.21
0.01	8.1108	133.43

File: data/Rheo_Data/LLDPE11_RHEO.dat
190	PE	0
100	82641.9	101965
63.0957	58666.6	81357.2
39.8107	40580.8	63575.3
25.1189	27390.9	48777
15.8489	17919.7	36472.9
10	11390.4	26666.1
6.30957	7060.76	19131.2
3.98107	4255.32	13429.4
2.51189	2506.1	9284.33
1.58489	1443.97	6326.02
1	813.822	4250.86
0.630957	448.924	2823.95
0.398107	243.369	1858.75
0.251189	128.98	1211.81
0.158489	67.1828	783.915
0.1	34.024	501.899

File: data/Rheo_Data/LLDPE12_RHEO.dat
190	PE	0
100	60904	84414
68.1	44458	68800
46.4	31829	55161
31.6	22336	43510
21.5	15361	33774
14.7	10356	25826
10	6843.9	19461
6.81	4436.9	14468
4.64	2824	10620
3.16	1763.6	7711.5
2.15	1086.8	5545.1
1.47	658.22	3951.2
1	392.48	2795.4
0.681	232.06	1964.7
0.464	134.68	1373.7
0.316	77.983	955.86
0.215	44.068	661.7
0.147	24.426	456.59
0.1	14.021	314.79
0.0681	7.7552	213.27
0.0464	4.126	146.48
0.0316	2.1353	101
0.0215	0.82508	69.214
0.0147	0.69291	47.291
0.01	0.34936	32.308

File: data/Rheo_Data/LLDPE1_RHEO.dat
190	PE	0
200	12460	30868
135	8158.6	22945
90.6	5182.9	16881
60.9	3207.8	12262
41	1939.9	8797.8
27.6	1143.5	6236
18.6	659.57	4375
12.5	372.78	3042.4
8.41	206.84	2099.8
5.66	112.76	1440.8
3.81	61.01	984
2.56	32.235	669.59
1.72	17.037	454.6
1.16	8.9209	308.14
0.781	4.8313	208.79
0.525	2.5459	141.17
0.353	1.377	95.435
0.238	0.76604	64.493
0.16	0.41132	43.498
0.108	0.29907	29.453
0.0725	0.20862	19.844
0.0488	0.087502	13.408
0.0328	0.054058	9.1181
0.0221	0.025243	6.2041
0.0149	0.026281	4.2164
0.01	0.029457	2.8687

File: data/Rheo_Data/LLDPE2_RHEO.dat
190	PE	0
500	3.31E+05	2.24E+05
340	2.73E+05	2.06E+05
231	2.23E+05	1.86E+05
157	1.79E+05	1.64E+05
107	1.42E+05	1.43E+05
72.4	1.10E+05	1.23E+05
49.2	84101	1.04E+05
33.4	63028	86015
22.7	46295	70200
15.4	33261	56395
10.5	23392	44545
7.13	16211	34629
4.84	11004	26502
3.29	7309.4	20044
2.24	4756.5	14900
1.52	3076.9	10954
1.03	1933.5	7969.3
0.701	1203.1	5735.8
0.477	739.08	4092.2
0.324	449.57	2896.9
0.22	270.7	2037.8
0.15	161.63	1425.8
0.102	95.576	989.76
0.069	56.216	686.57
0.0469	33.309	474.79
0.0319	19.62	327.57
0.0217	11.518	225.69
0.0147	6.8353	155.19
0.01	4.195	106.55

File: data/Rheo_Data/LLDPE3_RHEO.dat
190	PE	0
100	1.17E+05	1.30E+05
68.1	89153	1.10E+05
46.4	66274	91719
31.6	48164	75070
21.5	34186	60292
14.7	23689	47535
10	16031	36822
6.81	10595	28037
4.64	6842.8	21007
3.16	4315.5	15508
2.15	2671.1	11294
1.47	1621	8130.5
1	963.71	5797.1
0.681	567.78	4097.5
0.464	327.89	2875.1
0.316	189.4	2006.5
0.215	107.87	1392.4
0.147	59.889	962.53
0.1	34.375	664.63
0.0681	20.017	456.82
0.0464	10.539	313.74
0.0316	5.3058	213.03
0.0215	2.5604	145.66
0.0147	1.8654	99.754
0.01	0.8511	68.515

File: data/Rheo_Data/LLDPE4_RHEO.dat
190	PE	0
100	1.35E+05	1.41E+05
68.1	1.04E+05	1.21E+05
46.4	78771	1.01E+05
31.6	58518	83595
21.5	42629	67854
14.7	30453	54148
10	21331	42549
6.81	14660	32922
4.64	9894.3	25102
3.16	6546.3	18874
2.15	4269.8	14020
1.47	2737.7	10289
1	1727	7474.8
0.681	1079.1	5380
0.464	663.64	3841.1
0.316	406.01	2724.3
0.215	244.73	1918.3
0.147	145.26	1343.9
0.1	85.697	922.47
0.0681	51.317	640.62
0.0464	29.654	445.47
0.0316	16.707	309.08
0.0215	8.7164	213.49
0.0147	6.0179	147.06
0.01	3.0862	101.52

File: data/Rheo_Data/LLDPE5_RHEO.dat
190	PE	0
500	1.93E+05	1.84E+05
340	1.54E+05	1.55E+05
231	1.20E+05	1.32E+05
157	91503	1.12E+05
107	68354	92962
72.4	49944	76038
49.2	35698	61111
33.4	24958	48268
22.7	17060	37462
15.4	11412	28608
10.5	7471.8	21512
7.13	4790.7	15944
4.84	3013.6	11669
3.29	1859.2	8434.9
2.24	1127.4	6034.4
1.52	672.74	4277.7
1.03	395.7	3008.9
0.701	229.67	2102.2
0.477	131.72	1460.8
0.324	74.757	1010.8
0.22	42.038	696.76
0.15	23.494	478.87
0.102	13.013	328.3
0.069	7.1694	224.63
0.0469	3.9457	153.45
0.0319	2.167	104.74
0.0217	1.2125	71.42
0.0147	0.68048	48.698
0.01	0.36308	33.187

File: data/Rheo_Data/LLDPE6_RHEO.dat
190	PE	0
500	4.11E+05	2.74E+05
340	3.40E+05	2.56E+05
231	2.76E+05	2.34E+05
157	2.19E+05	2.09E+05
107	1.70E+05	1.83E+05
72.4	1.29E+05	1.57E+05
49.2	94539	1.32E+05
33.4	67624	1.08E+05
22.7	46898	86453
15.4	31591	67752
10.5	20694	51978
7.13	13123	39099
4.84	8163.8	28827
3.29	4856	20970
2.24	2837	15018
1.52	1637.6	10630
1.03	914.25	7441.6
0.701	504.85	5175.2
0.477	274.8	3580.4
0.324	148.97	2465
0.22	80.478	1691.5
0.15	43.165	1156.2
0.102	23.235	789.89
0.069	12.419	539.02
0.0469	6.5878	367.56
0.0319	3.6795	250.19
0.0217	2.0148	170.37
0.0147	1.2303	115.92
0.01	0.75522	78.867

File: data/Rheo_Data/LLDPE7_RHEO.dat
190	PE	0
500	2.09E+05	1.97E+05
340	1.61E+05	1.72E+05
231	1.22E+05	1.47E+05
157	8.98E+04	1.23E+05
107	6.45E+04	1.01E+05
72.4	4.50E+04	8.12E+04
49.2	30487	6.38E+04
33.4	20079	4.91E+04
22.7	12832	37058
15.4	7968.1	27459
10.5	4809.8	20013
7.13	2824	14375
4.84	1615.5	10196
3.29	902.4	7157.3
2.24	493.03	4981.8
1.52	264.34	3445.1
1.03	139.7	2370.2
0.701	73.137	1624.9
0.477	37.537	1110.6
0.324	19.422	757.88
0.22	9.9098	516.53
0.15	5.3073	351.64
0.102	2.7903	239.33
0.069	1.5143	162.74
0.0469	0.79105	110.64
0.0319	0.43761	75.237
0.0217	0.39748	51.136
0.0147	0.227	34.887
0.01	0.20438	23.764

File: data/Rheo_Data/LLDPE8_RHEO.dat
190	PE	0
200	2.14E+05	1.81E+05
135	1.71E+05	1.59E+05
90.6	1.33E+05	1.38E+05
60.9	1.02E+05	1.17E+05
41	76946	98224
27.6	56661	80718
18.6	40840	65153
12.5	28802	51659
8.41	19876	40261
5.66	13423	30853
3.81	8872.5	23269
2.56	5751.5	17290
1.72	3648.3	12672
1.16	2279.6	9173.2
0.781	1394.8	6566.8
0.525	842.79	4656.2
0.353	505.7	3272.3
0.238	295.17	2281.3
0.16	174.44	1581.8
0.108	99.92	1091
0.0725	58.718	749.58
0.0488	32.445	512.74
0.0328	17.727	350.29
0.0221	9.1971	235.16
0.0149	5.7472	158.96
0.01	2.6027	108.16

File: data/Rheo_Data/LLDPE9_RHEO.dat
190	PE	0
100	150977	146311
63.0957	113091	122345
39.8107	82752.6	100178
25.1189	59052.1	80286.7
15.8489	41054.5	62981.4
10	27853.2	48432
6.30957	18361.8	36331.8
3.98107	11794.4	26670.1
2.51189	7357.08	19114.8
1.58489	4512.02	13534.3
1	2701.53	9403.26
0.630957	1585.8	6438.68
0.398107	914.582	4354.04
0.251189	518.49	2907.69
0.158489	289.439	1921.44
0.1	158.953	1255.27

File: data/Rheo_Data/PB100+410(0.2)_rheo.dat
40	PB	2
0.0157175312737806	175.82445723701886	2640.058681602168
0.022227945894403793	308.4040158979921	3812.6468560725607
0.031435062547561204	574.3318888917909	5300.635765462603
0.04445589178880759	1012.6115061134076	7410.322579979958
0.06287012509512241	1879.498700081601	9967.10776538837
0.08891178357761519	3334.346005446671	13494.620580381608
0.12574025019024482	5496.123857450725	17372.132314974067
0.17782356715523037	8366.128796734523	21817.27532949288
0.25148050038048964	12559.517135268192	26387.13573681666
0.35564713431046074	17112.228828236115	31787.112223282424
0.5029610007609793	21889.880762716726	37647.145108385885
0.7112942686209215	26353.266708527353	47434.26616335425
1.0059220015219585	32251.432005570245	58821.96505363802
1.422588537241843	38635.11620972589	76966.95899378392
2.011844003043917	48708.9487186628	100141.79476736685
2.845177074483686	63384.06696364972	128116.1872687602
4.023688006087834	82040.1560885724	169030.75377883037
5.690354148967372	110331.4733672372	205202.0684915599

File: data/Rheo_Data/PB100+410(0.4)_rheo.dat
40	PB	2
0.0168578562277884	761.9268942635417	8642.374640334045
0.023840608909874102	1328.090670113581	11906.772895763945
0.03371571245557681	2427.03479488384	16905.968877708412
0.04768121781974821	4480.343109480378	23195.749418705956
0.06743142491115363	8051.649068651764	31494.854455367913
0.09536243563949644	13760.761699459757	40205.43141201195
0.13486284982230726	22123.386608501824	50298.607466570065
0.19072487127899287	33590.844815971876	58554.71274123602
0.2697256996446145	48759.8234485653	64011.69583735912
0.38144974255798575	63350.4346353671	67856.1099669204
0.539451399289229	79986.1369308274	74157.16631581774
0.7628994851159715	96055.32730420686	80373.2835033248
1.078902798578458	108139.13151572277	93109.38743048495
1.525798970231943	120498.35782687922	106423.02941513498
2.157805597156916	136112.05445854037	126333.38415364284
3.051597940463886	159591.28616857846	152409.13165896927
4.315611194313832	188605.71298081928	184705.4004607719
6.103195880927772	224091.35647900068	223377.63054503925
8.631222388627664	272581.9906417312	249196.79315422723
12.206391761855544	339005.6086734789	270867.26003574394

File: data/Rheo_Data/PB100+410(0.6)_rheo.dat
40	PB	2
0.0166301605839802	1878.15207126348	19236.128560763842
0.023518598642307268	3419.810281048359	26316.079777761606
0.0332603211679604	6144.558886134085	37068.94129803183
0.047037197284614536	11278.25917651473	51009.2811533427
0.0665206423359208	18911.558025795115	66907.72590750718
0.09407439456922907	32973.105104378425	86384.9725930102
0.1330412846718416	53841.33716169406	102672.39668378216
0.18814878913845814	80620.09853237074	117915.82877217562
0.2660825693436832	111947.32801366206	124896.04999973328
0.3762975782769163	147540.64718284458	128487.25770542953
0.5321651386873664	177976.10347325943	126234.69067422999
0.7525951565538326	207500.22279658297	128796.72354795953
1.0643302773747327	227440.73494589477	129287.30448094914
1.5051903131076652	254351.70462662927	139800.83094858908
2.1286605547494655	284059.8004758725	152062.25110270857
3.0103806262153303	313864.59472087864	167834.27861437894
4.257321109498931	341700.12511762476	188819.37663974697
6.020761252430661	380051.86371011595	217767.65418028197
8.514642218997862	427933.9819129102	249710.96659464436
12.041522504861321	486502.39630274737	260218.7088752972
17.029284437995724	552859.8215599433	259591.083512287

File: data/Rheo_Data/PB100+410(0.8)_rheo.dat
40	PB	2
0.0111879323107977	2060.5585943260303	23783.300870000843
0.015822125608842268	3462.724024165108	33502.37502512309
0.0223758646215954	6416.01846382192	46546.825343041215
0.031644251217684535	10797.267415192855	65513.07916656258
0.0447517292431908	19092.468738836084	89106.89510730535
0.06328850243536907	34719.313606978	116186.94514657235
0.0895034584863816	56763.81137804385	147249.46368102144
0.12657700487073814	95404.63005214206	177476.19166891958
0.1790069169727632	143500.56074442866	195755.77147585247
0.2531540097414763	201115.07234133373	204171.13945924264
0.3580138339455264	257202.24312868796	204414.60820776087
0.5063080194829526	302822.79434976954	193165.53040081158
0.7160276678910528	363348.7315765615	184298.9971178407
1.0126160389659051	404997.841017968	179142.78919200244
1.4320553357821055	440407.9022997985	172847.302886515
2.0252320779318103	470500.9261214446	166303.06397035156
2.864110671564211	507229.419098043	166501.78201711143
4.0504641558636205	539341.7132829443	177070.83793402353
5.728221343128422	581254.2097310604	187218.97350624966
8.100928311727241	619267.5683518957	192720.55923359995
11.456442686256844	661962.9560900786	195691.18649978086
16.201856623454482	709098.7642128019	191896.90565211535
22.91288537251369	760278.9502543706	177507.23698915276
32.403713246908964	812455.7266251153	164372.26480425673
45.82577074502738	843343.4788842837	149247.00402013186
64.80742649381793	871584.3784605445	135524.96752721936

File: data/Rheo_Data/PB410k_rheo.dat
25	PB	1
0.0131564921946413	6516.222573305423	52463.57776523763
0.018606089694917494	12906.22577913367	75566.55165324059
0.026312984389282604	20777.33350526362	105074.74958186608
0.037212179389834996	38157.93676981352	139310.4522570115
0.05262596877856522	71407.81148848953	180060.56486912275
0.07442435877967	120972.39607857738	232994.6059573013
0.10525193755713046	182143.91421489988	278211.4417668231
0.14884871755934004	262497.6340295036	288207.2942643392
0.21050387511426097	359179.86683860165	302343.5644338075
0.29769743511868013	451496.960398653	293102.37610157573
0.421007750228522	516735.11678284383	279895.90488513006
0.5953948702373604	585279.4743686041	261552.57362150322
0.8420155004570441	666189.7245851189	245142.6326833034
1.1907897404747207	719950.0500178878	221935.47165075978
1.6840310009140882	753721.3891779477	199033.9034085748
2.3815794809494415	791913.0516682114	176051.40972220097
3.3680620018281764	814694.4740951849	155787.38866994352
4.763158961898883	846912.2706615615	134506.31175543537
6.736124003656353	870208.5879564545	117564.58101876076
9.526317923797766	895977.2626311689	107295.02764363082
13.472248007312706	931797.4760234451	99280.94702546774
19.052635847595532	972374.2099602188	92281.35242051822
26.94449601462541	1013364.6829009843	86709.4883639866
38.105271695191064	1024994.4874785332	81843.57398328856
53.88899202925082	1039183.1058982774	78258.89505095394
76.21054339038213	1046036.3816149345	73289.58675071517
107.77798405850164	1055728.3770801134	67693.93488891443
152.42108678076426	1065984.7472541663	61255.1196653029
215.5559681170033	1065459.111819342	58077.46648627193
304.8421735615285	1064715.7510585496	53583.58626396836
431.1119362340066	1070590.0309675613	50563.47141717284
609.684347123057	1081891.1199670003	46527.87543160512
862.2238724680132	1094554.1429897542	43678.08739726484
1219.368694246114	1100669.6224478139	40016.47522946827
1724.4477449360263	1109318.216437816	38374.89844213875
2438.737388492228	1121549.175353935	36053.35828582049
3448.8954898720526	1121947.9855353802	34291.95627221243
4877.474776984456	1121284.6458280012	33234.14755549866
6897.790979744105	1121647.3542760182	31868.63346604712
9754.949553968912	1135304.0677902247	31852.94905594525
13795.58195948821	1154617.5772594593	31830.767950461366
19509.899107937825	1181931.0042878722	32890.19397116775
27591.16391897642	1216562.1005817826	34653.94797528064
39019.79821587565	1216076.447491985	38077.68951679179
55182.32783795284	1215389.630305785	43702.94985496899
78039.5964317513	1214418.32412619	50627.281078655
110364.65567590568	1218809.8596103878	61857.86984475949
156079.1928635026	1226963.4050340557	79190.7876815074
220729.31135181137	1238494.2595536318	99361.04393713883
312158.3857270052	1252183.1433803441	129287.28065690711
441458.62270362274	1268025.2215208192	166164.50178970137
624316.7714540104	1290429.3032832535	213830.39261510424
882917.2454072455	1321929.6092713426	274568.9423953331
1248633.5429080208	1365333.3729836994	353687.6348464114
1765834.490814491	1426715.5642837519	448551.0428988898
2497267.0858160416	1498205.4407263247	568866.6523259544
3531668.981628982	1576436.3706502614	725693.0750235321
4994534.171632083	1687071.6127457519	910180.9264726668
7063337.963257964	1796277.6798406146	1158849.1966337035
9989068.343264166	1948553.2480092475	1510519.2368272983
14126675.926515928	2136721.004314081	1844723.227567968
19978136.686528333	2390199.6549082324	2187595.5207992904
28253351.853031855	2710036.152671822	2672490.1680489914
39956273.373056665	3015717.848088181	3358234.754511636
56506703.70606371	3448017.0475151977	4328024.049011039
79912546.74611333	3928044.134811637	5699513.221936328
113013407.41212742	4585223.999904343	7294998.153141607
159825093.49222666	5346214.632908948	9460962.648362469
226026814.82425484	6356880.023753788	12514944.898222294
319650186.9844533	7981338.922508286	16742042.106553797
452053629.6485097	10209530.595303243	22720060.30804566
639300373.9689066	13265129.733598284	29225695.68959455
904107259.2970194	16772809.28272521	37649661.96158265
1278600747.9378133	22156767.87887658	49092940.846398234
1808214518.5940387	30914457.977153935	64400504.93980314
2557201495.8756266	45344462.41742671	80753102.24127176
3616429037.1880774	63824210.73559971	100042840.90527335

File: data/Rheo_Data/PB44+410(0.2)_rheo.dat
40	PB	2
0.0158947490574815	100.79644514954452	1162.4535457252066
0.022478569687607305	175.87137009685108	1646.998955739161
0.031789498114963	308.2215622904524	2363.55489011414
0.04495713937521461	548.397068363338	3276.4199791830365
0.063578996229926	1058.3266487248131	4565.595851172178
0.08991427875042922	1916.5541930591671	6081.428920728389
0.127157992459852	3236.68407501834	7512.172356120503
0.17982855750085844	5000.834395658436	8884.99156441038
0.254315984919704	7441.314051503268	10138.015088945704
0.3596571150017169	10331.332316235063	11015.887391775388
0.508631969839408	12871.589464731207	11630.760681408656
0.7193142300034338	15798.993359826216	12098.795459568792
1.017263939678816	18076.989780444273	13127.002196412519
1.4386284600068675	20553.43963091884	14068.276216375318
2.034527879357632	24041.952271846305	15105.496681760646
2.877256920013735	24502.934558811598	17760.260651010693
4.069055758715264	25509.44486024841	21363.12692871237
5.75451384002747	27813.18408706316	26293.776709212285
8.138111517430527	33387.285360023714	32896.640965863204
11.50902768005494	36156.63007405222	41546.73333487473
16.276223034861054	40108.4696785069	52673.54482646759
23.01805536010988	46361.34166016878	69460.58164394759
32.55244606972211	56338.43177076014	90742.03934894776
46.03611072021976	71032.75121646571	115254.52292611805
65.10489213944422	90779.38743391976	141248.95491397745

File: data/Rheo_Data/PB44+410(0.4)_rheo.dat
40	PB	2
0.015923033335538	622.0080444356712	6489.2600085836275
0.022518569697236743	1070.3008835666544	9257.666399569223
0.031846066671076007	2038.3672130882605	13448.95890343736
0.04503713939447349	3667.3997530919214	17955.524992168415
0.06369213334215201	6495.395687042269	24702.744340831636
0.09007427878894698	11739.098184659622	31459.409125968858
0.12738426668430403	20223.641978243762	37830.24729338662
0.18014855757789397	30281.413231697978	42815.69852602648
0.25476853336860805	41612.994413052875	45206.89358881397
0.36029711515578794	54537.19815735628	45980.3895631639
0.5095370667372161	69689.61159203533	43521.47655130913
0.7205942303115759	79425.93201297738	42403.484487505826
1.0190741334744322	86646.24997842537	41203.33876137158
1.4411884606231518	96877.94326867565	40561.24159605293
2.0381482669488644	103621.49893112425	38526.779260532596
2.8823769212463035	107543.61627172788	39398.04919136585
4.076296533897729	114531.11421246786	42106.27491687135
5.764753842492607	122528.49699770173	46627.40116339006
8.152593067795458	133484.00319137372	52001.732614017565
11.529507684985214	136914.458899115	59769.21659117039
16.305186135590915	148107.6421504789	71621.77575938935
23.059015369970428	156152.25738860006	89143.65424994493
32.61037227118183	170901.64220203485	110303.49083296994
46.118030739940856	193917.06105240615	138437.01071323128
65.22074454236366	215798.1088457625	166535.76106509933

File: data/Rheo_Data/PB44+410(0.6)_rheo.dat
40	PB	2
0.0163759257432279	1825.161721926521	19853.027140537153
0.023159056282487604	3351.0768496615638	27240.283014747238
0.032751851486455805	5990.586330222935	37286.33255793
0.046318112564975214	11598.582392626353	51273.48369308097
0.06550370297291162	19712.634166632826	69640.22764287688
0.09263622512995046	35822.13620420235	84578.57888802887
0.13100740594582327	57640.88585053215	102529.92101986242
0.18527245025990094	87747.66989202115	109053.21949757102
0.2620148118916466	116419.10116335015	116924.49062120877
0.37054490051980193	150146.40436049318	109596.66633378473
0.5240296237832932	175050.60022181328	105068.37958445803
0.7410898010396039	201416.58228126957	97707.07393316594
1.0480592475665864	220125.41566720206	89448.73138825333
1.4821796020792077	241188.40658554132	83943.54750116727
2.096118495133173	262563.4659993725	79481.94395111121
2.9643592041584155	276441.42332057504	76121.51836361413
4.192236990266346	284959.09842309204	75092.56297630127
5.928718408316831	295257.59907495044	74094.11647402264
8.384473980532691	314167.2199044206	77795.72464812164
11.857436816633662	339998.5835085285	84566.72963425235
16.768947961065383	344054.0577448272	91752.07085362612
23.714873633267324	350666.3539151722	102653.13579197998

File: data/Rheo_Data/PB44+410(0.8)_rheo.dat
40	PB	2
0.0159501696881129	3554.280373817313	37774.406029476624
0.022556946295081506	6603.000487900585	53330.43310337276
0.03190033937622581	12271.648138980123	74069.10561004266
0.04511389259016302	22386.38625471987	99460.04636831552
0.06380067875245163	41206.99327594416	132581.715764541
0.09022778518032605	71795.63524002496	162730.8572363471
0.12760135750490326	106723.04642253282	189039.9007412336
0.1804555703606521	167194.16915298143	203559.54161491164
0.2552027150098065	232292.73509023618	207180.71336074328
0.3609111407213042	282687.21604644286	200983.43407171805
0.510405430019613	330749.7983061964	187028.15223823176
0.7218222814426084	378336.04614287295	169690.8680009861
1.020810860039226	422815.86222984944	155536.6941991187
1.4436445628852168	441795.74126765295	144028.47137280254
2.041621720078452	467840.7355065969	131542.14036997152
2.8872891257704336	502139.8408451682	120590.5464031347
4.083243440156904	514681.3478043333	111706.31740246751
5.774578251540867	532175.3916622942	104541.34962740126
8.166486880313808	562021.797279411	100826.9876877969
11.549156503081734	582326.1483190075	100985.88178337748

File: data/Rheo_Data/PI21+308(0.05)_rheo.dat
40	PI	2
0.2487980266281848	3.0988805570958173	35.39367529031446
0.3518535435492414	5.856737891492939	52.781677219632854
0.4975960532563697	10.701813163344875	77.46657136964812
0.703707087098483	19.398183443225093	112.53335771682097
0.9951921065127395	34.103668177970704	163.0893658724377
1.4074141741969661	56.74646334370262	239.21239016101507
1.9903842130254794	93.39118013952998	327.0931412742401
2.8148283483939327	145.09171610464819	433.10687350323155
3.9807684260509593	221.818986917869	582.3916070501759
5.629656696787866	301.9815918108667	790.9141726072222
7.96153685210192	397.7445275302532	1073.7115913618716
11.259313393575734	515.4820390160869	1463.423819334315
15.923073704203842	629.8480823426739	2023.6153867350145
22.518626787151472	778.5553936959901	2840.355834936182
31.84614740840769	960.9718580926908	3995.4012537209537
45.03725357430295	1172.3941191560393	5582.279588538575
63.69229481681539	1399.5518862715955	7771.396491808279
90.07450714860592	1790.5691102829028	10874.251686537576
127.3845896336308	2202.1251783836956	15290.924647894737
180.14901429721186	2820.7340079451897	21175.48001579158
254.76917926726165	3802.0548308640045	29120.21100082551
360.2980285944238	5073.74404173697	39894.3718400855
509.53835853452335	6968.934500227692	54944.95445213189
720.5960571888477	11077.831736052172	75087.60030484783
1019.0767170690468	17176.366665043093	103573.6032518369

File: data/Rheo_Data/PI21+308(0.2)_rheo.dat
40	PI	2
0.0370241689803833	12.23712549559285	264.85948622272076
0.05236008190765131	26.789462012313102	377.28907824415
0.07404833796076661	47.958520472789544	526.597117797153
0.10472016381530264	82.78809614363017	746.4230062841183
0.14809667592153322	153.1481292322321	1058.9069798300227
0.20944032763060527	279.04311477139447	1485.9674322190328
0.29619335184306644	507.9121893769888	1911.2723043284634
0.41888065526121054	844.3838861995115	2388.3451036084543
0.5923867036861329	1287.2850598419466	2936.800731583919
0.8377613105224211	1902.2658899176254	3665.264392395523
1.1847734073722658	2591.7146558670283	4161.922996263034
1.6755226210448422	3350.9137494144547	4327.991003004005
2.3695468147445315	4183.73584999937	4529.677834252221
3.3510452420896844	4922.037747756974	4850.525085109448
4.739093629489063	5814.274953077138	5269.396854660871
6.702090484179369	6771.944686289007	5737.095475265853
9.478187258978126	7552.627618299513	6444.301176062915
13.404180968358737	8329.940867653904	7096.2363631226635
18.956374517956252	8935.727481815593	7910.490647179973
26.808361936717475	9757.690810885844	9266.804778990905
37.912749035912505	10718.365151933236	11314.820936165308
53.61672387343495	11877.92839897261	13734.225272729409
75.82549807182501	13160.265472259489	17171.355441321324
107.2334477468699	14757.202962539171	21990.96818828349
151.65099614365002	16362.535204698903	27884.50735829197
214.4668954937398	18623.788351696523	36219.23038289504
303.30199228730004	21784.582300764952	46841.72930582914
428.9337909874796	26400.39396278755	59888.967507308305
606.6039845746001	33076.535107259166	78340.54872335249
857.8675819749592	41033.193110086686	98287.09431290053
1213.2079691492002	54317.07349469401	124762.88142403142

File: data/Rheo_Data/PI21+308(0.5)_rheo.dat
40	PI	2
0.1152755619875593	1697.2650989080078	9422.139881369076
0.1630242631729868	3266.6037023508034	12495.82557379779
0.23055112397511865	5596.325215875297	16842.673566502617
0.32604852634597364	8614.79979910281	19334.346436390675
0.46110224795023735	12588.051002857372	22392.778325655752
0.6520970526919474	18041.59125999221	26126.389088519234
0.9222044959004748	24983.486130922494	28109.205843427386
1.304194105383895	32642.972443754104	28576.64890405343
1.84440899180095	39416.182730194785	28640.634328121498
2.6083882107677905	44982.06308714826	28160.447319018105
3.6888179836019006	51891.13745956577	27509.057908885607
5.216776421535582	55698.54938364671	26848.037737087663
7.377635967203803	60569.794748956934	27090.98277176593
10.433552843071165	66329.46943225352	27477.299440294646
14.755271934407608	67633.67864224732	27913.096972128664
20.867105686142335	71263.2481028017	28680.663124288705
29.51054386881522	77353.54240133235	29511.951268039036
41.73421137228467	81571.65655409706	30465.208663151352
59.02108773763044	86919.80968470524	33508.991494162205
83.46842274456934	90699.4410804511	37865.08369794366
118.04217547526088	96056.51065106067	43543.923736822406
166.93684548913868	103395.80201722807	50626.1525278125
236.08435095052175	108304.11831671774	59665.4780112551
333.87369097827735	113949.59407068703	76813.87342918027
472.1687019010435	124375.76360824161	93841.10422241001
667.7473819565547	140164.063684561	116942.52173470375
944.337403802087	150285.86049549814	140825.1915668237
1335.4947639131094	174295.64228787337	164328.2322826451
1888.674807604174	204393.88415847663	185137.16272284038

File: data/Rheo_Data/PI90k_rheo.dat
25	PI	1
0.8167149747397611	1763.2577017253316	17969.273603181267
1.15500939387017	3354.4580626858788	24594.130083992848
1.6334299494795224	6640.972255053883	33657.00871747811
2.31001878774034	11299.42655342659	46110.7278292907
3.2668598989590447	23348.309049568128	61498.6318892205
4.62003757548068	38503.214304830886	76448.63508851484
6.533719797918089	61576.59974146198	88477.12662659395
9.24007515096136	85711.18634368532	97062.0903811836
13.067439595836179	118839.08281682267	100193.34462291494
18.48015030192272	143075.77573385643	100485.93159311116
26.134879191672358	166290.90447157845	99483.36139063207
36.96030060384544	192777.06222519433	97109.35970061601
52.269758383344715	212731.8498828055	94034.42110733042
73.92060120769088	235050.5607077704	91821.23970836274
104.53951676668943	251562.58251964173	90502.95112514531
147.84120241538176	272638.08873418195	87734.34726102669
209.07903353337886	294044.72093761526	83758.70325676355
295.6824048307635	310453.25604379416	80847.91007436979
418.1580670667577	327793.9562785055	79153.30015297006
591.364809661527	340142.32943412673	78001.29542218069
836.3161341335154	353122.7635643595	76303.65944524437
1182.729619323054	364582.4048278007	77057.14519122585
1672.632268267031	379541.75973132666	76934.78203218579
2365.459238646108	393939.1956473017	76553.31717542678
3345.264536534062	409769.0457915737	81081.32755258118
4730.918477292216	429413.24427803094	88263.97188847141
6690.529073068124	439110.5823065176	97599.90202000433
9461.836954584433	451062.87885687675	109512.6265733799
13381.058146136247	462494.8357708275	126244.32221627283
18923.673909168865	478638.97625790717	149512.7017381823
26762.116292272494	501277.9279239905	178345.53829670697
37847.34781833773	531203.1389260971	214179.39069022425
53524.23258454499	560532.3357635582	265673.6874070282

File: data/Rheo_Data/PI94+308(0.5)_rheo.dat
40	PI	2
0.0230762104286572	258.6583003702945	2906.4853667291936
0.032634689756382465	463.0576268787658	4191.546067553789
0.0461524208573144	833.8399949852894	5985.61528542294
0.06526937951276493	1535.1961144307402	8160.72215085153
0.0923048417146288	2895.8982703676525	10936.301393288959
0.13053875902552986	4780.917696309838	14663.446792730085
0.1846096834292576	8144.299304176318	18623.40854217856
0.2610775180510597	13103.370559921095	22332.566524409856
0.3692193668585152	19822.970692435007	26078.692099106956
0.5221550361021194	25167.75846254036	29390.05034101673
0.7384387337170304	31350.19036049954	32207.813869719495
1.0443100722042389	36245.6830230247	35496.02707779245
1.4768774674340608	43168.721795844314	39773.855761431805
2.0886201444084778	52958.202780948675	44984.55039051808
2.9537549348681216	64569.902065596405	54030.565910397985
4.1772402888169555	75216.41173572648	62009.47485401142
5.907509869736243	89408.3695643782	68729.09042274875
8.354480577633911	111111.78549542303	74252.0344869272
11.815019739472486	141093.93350663732	83839.46959381338
16.708961155267822	151393.45757682214	88429.9839220836
23.630039478944973	173952.44955252516	82175.51476034155
33.417922310535644	193432.75733359656	77396.36745822376
47.260078957889945	204979.6755869321	68218.57121998389
66.83584462107129	222796.80270175126	64433.41310857624
94.52015791577989	248521.2325852939	63483.480692831676
133.67168924214258	263565.3099671185	60781.809660591556
189.04031583155978	279686.5228132268	56925.90119427667
267.34337848428515	298387.9786991589	52380.225814552345
378.08063166311956	314366.700720178	49860.26092531951

File: data/Rheo_Data/PP2_rheo.dat
230	PP	0
200	32282.1	29007.1
126.191	24777.3	25317.8
79.6214	18477.6	21126
50.2377	13416.6	17157.1
31.6979	9470.45	13608.2
20	6507.05	10560.6
12.6191	4343.6	8017.58
7.96214	2817.63	5954.88
5.02377	1780.84	4329.64
3.16979	1088.42	3092.87
2	651.409	2168.46
1.26191	376.715	1491.33
0.79621	212.653	1010.98
0.50238	117.072	676.233
0.31698	63.0308	445.745
0.2	32.4399	291.747
0.12619	16.6529	189.366
0.07962	8.18034	121.584
0.05024	4.51287	77.5965
0.0317	1.85295	49.8804
0.02	0.67208	31.7864
0.01262	0.47959	19.8621

File: data/Rheo_Data/PP3_rheo.dat
230	PP	0
200	31908.8	29825
126.191	24204.8	25870.7
79.6214	17806.9	21455.5
50.2377	12744.9	17262.6
31.6979	8847.33	13571.7
20	5956.64	10422.4
12.6191	3893.13	7823.35
7.96214	2468.5	5738.92
5.02377	1518.7	4121.75
3.16979	902.103	2902.01
2	523.286	2004.69
1.26191	291.858	1362.46
0.79621	159.352	910.409
0.50238	83.8248	601.287
0.31698	43.1909	392.781
0.2	21.5942	253.592
0.12619	10.7682	163.372
0.07962	4.86214	104.595
0.05024	2.1292	66.6136
0.0317	0.94381	42.02
0.02	0.88213	26.3909
0.01262	0.26881	17.2838
