Repository: py19rje/MWD-Inference-GUI

# GUI for MWD Inference

## Overview

This repository contains code for a graphical user interface (GUI) for MWD inference tasks. Follow the instructions below to set up your environment and run the `Inference_GUI.py` file. This work forms part of the research programme of DPI, project \#861.

### Associated Research

1. "Using neural networks to deduce polymer molecular weight distributions from linear rheology": https://doi.org/10.1122/8.0001063. (Description of neural network methodology for linear polystyrene).

2. "Universal Prediction of Molecular Weight Distribution for Entangled Linear Polymers from Linear Rheology Using Neural Networks": https://doi.org/10.1021/acs.macromol.6c02146. (Universal neural networks for linear entangled polymers of any backbone chemistry).

Please cite article 2. if you wish to use this software as part of your research.

## Prerequisites

1. **[Anaconda](https://www.anaconda.com/products/distribution):** Ensure that Anaconda is installed. If not, download and install it from the Anaconda website. For mac users, after installation you should be able to use conda commands in the "terminal". For Windows users, your Anaconda installation will install an "Anaconda Prompt". This should be used for all the commands detailed below.

### 2. Clone the Repository

You can either download the repository as a ZIP file from GitHub or clone it using Git. To clone the repository, follow these steps:

1. Open Anaconda Prompt (Windows) or terminal window (Linux or MacOS).
2. Navigate to desired parent directory of repository, replacing /parent/directory/ with the location you want e.g. Documents:
```bash
cd /parent/directory/
```  
3. Run the following command to clone the repository:
```bash
git clone https://github.com/py19rje/MWD-Inference-GUI.git
```

At this stage, you may be asked to enter a username and password if the repository is private. If this is the case, please follow advice you should have received on how to do this (it is not as simple as just entering your GitHub username and password). This will likely involve downloading git credential manager.

### 3. Navigate to the cloned directory 
Run the following code in the Anaconda Prompt or Terminal to make the working directory correct (ensure you the directory name matches the new directory):
```bash
cd MWD-Inference-GUI
```

#### Option 1: Create and activate a conda environment (preferred):
Running the code below will create a new conda environment with a specified version of python and the required packages. This may take some time. The name can be changed freely by editing the first line of the .yml file, but ensure that it is likewise changed for the activation step.
```bash
conda env create -f GUI_env.yml
```
Run the line below to activate the conda environment you have just created. This is using the default name of the environment.
```bash
conda activate MWD_Inference_ENV
```

### 5. Run the user interface

#### a). From the anaconda prompt (if conda used)
If there have been no issues with the previous steps, you should be ready to launch the user interface. To do so, run the following command, making sure that you are still in the directory of the repository, and that the python environment is activated:
```bash
python Inference_GUI.py
```

#### b). From venv:
If there have been no issues with the previous steps, you should be ready to launch the user interface. To do so, run the following command, making sure that you are still in the directory of the repository.

On Windows:
```bash
<venv_name>\Scripts\python Inference_GUI.py
```
or:
```bash
<venv_name>\Scripts\activate 
python Inference_GUI.py
```

On Linux/macOS:
```bash
<venv_name>/bin/python Inference_GUI.py
```
or:
```bash
source <venv_name>/bin/activate
python Inference_GUI.py
```

### Additional Notes
Ensure that all commands are run in the Anaconda Prompt or Term                                                                                                                                                                                                                                                                                                                                                                                                                                                   inal.

### 1. Loading Rheology Data

Rheology data files can be loaded using the corresponding button on the function column to the left of thr UI. Please ensure the datafiles are in the correct format. This format should comprise of three columns: frequency in rad/s, G' in Pa, G'' in Pa. Column headers are fine but will be skipped, so please ensure the columns are in this order. Columns should be tab delimited. 

If rheology data is loaded correctly, it should be shown in the rheology plot panel, and the name of the file should be displayed at the bottom of your screen.

File: data/PI308+94_0.2_rheo.dat
40	PI	2
0.022665127072358	29.892968928285	675.4064239768664
0.03205333009863829	52.663880926676214	1005.7415498843519
0.04533025414471601	104.78293038132601	1217.5705663188069
0.0641066601972766	214.87232637037255	1988.1483152311976
0.09066050828943203	443.4477584089768	2783.773648857511
0.1282133203945532	786.7965948579681	3649.5996359304536
0.18132101657886407	1332.5406258673609	4865.8139369436385
0.2564266407891064	2164.1437849907156	6646.293273237347
0.36264203315772814	3436.517048703389	8621.121110503896
0.5128532815782127	4790.091405221756	11048.462746876748
0.7252840663154563	6378.188221442444	14189.500490336188
1.0257065631564255	8202.277645973765	17605.60090939835
1.4505681326309126	10700.488934465997	23195.60322958544
2.051413126312851	14474.825552265396	28457.265061895996
2.901136265261825	19673.758494587244	38207.64818458399
4.102826252625702	26737.66706049435	48880.25362273329
5.80227253052365	38252.312515442776	60824.056274686205
8.205652505251404	55009.83861040708	73886.35379903553
11.6045450610473	76884.43558900442	83051.11660770277
16.411305010502808	99806.95692742497	84910.35736884605
23.2090901220946	121467.5848900758	86343.64030750512
32.822610021005616	149094.00626355136	85870.90219987035
46.4181802441892	165766.4696455163	84743.582305017
65.64522004201123	189018.57140729178	82518.45344670843
92.8363604883784	208706.99327145104	78207.38281979217
131.29044008402246	236550.62649346807	76035.07268412983
185.6727209767568	257179.5800641368	71988.23424370792
262.5808801680449	265804.13718291116	65209.288123656544
371.3454419535136	278001.10282974323	65583.17400122296
525.1617603360899	288615.95090739615	66111.92848005715
742.6908839070272	293368.200465247	62542.938545047145
1050.3235206721797	300088.8962417411	57008.5505686548
1485.3817678140545	309526.98823932465	55111.946285666396
2100.6470413443594	321673.5089540301	54157.850865403285

File: data/PI483k_rheo.dat
25	PI	1
0.0031002096900024	1896.2462583109195	18679.94853409837
0.004384358589801883	3524.4339582917005	25008.82633228486
0.006200419380004801	6782.592516099177	35954.264699423235
0.008768717179603766	12927.558572958507	50062.08855268327
0.012400838760009601	23833.099734768937	64885.56590280046
0.017537434359207533	41788.241163392086	77391.65283753054
0.024801677520019202	65598.61364602568	90028.01606871332
0.035074868718415066	91308.74868761128	100968.7858093314
0.049603355040038405	118796.03801983752	116173.16751195065
0.07014973743683013	152369.17070133638	112099.73652325601
0.09920671008007681	182597.86718830158	106339.0351736532
0.14029947487366026	206242.66322289087	99693.969168472
0.19841342016015362	228701.18794050935	92767.326747329
0.2805989497473205	250900.5296877853	82971.57509363975
0.39682684032030724	265876.26677526464	76950.06860533725
0.561197899494641	280018.29576659226	70072.44282087815
0.7936536806406145	295408.76803812454	63590.44025779897
1.122395798989282	303216.5094329756	58873.79378130837
1.587307361281229	310251.4388811523	55404.35988967918
2.244791597978564	318492.69720272935	51803.92964507882
3.174614722562458	329475.05746566807	48203.96674923238
4.489583195957128	336846.45077080035	45026.33223482305
6.349229445124916	345893.8414121084	42154.65943918894
8.979166391914257	354462.08386541443	40423.420155307875
12.698458890249832	363017.0181973132	38083.57078396922
17.958332783828514	368542.31410264433	35058.13771064679
25.396917780499663	374934.5843158998	32769.09453587073
35.91666556765703	382390.5350252694	30755.814604480234
50.79383556099933	391212.4602113219	28715.75809842037
71.83333113531405	400234.74200239027	27781.28668601874
101.58767112199865	412994.175274871	26638.31944535068
143.6666622706281	419859.0934365826	25908.423641904825
203.1753422439973	423695.51033446885	25610.67663120841
287.3333245412562	429121.02314237686	25622.344373216485
406.3506844879946	432958.2471188883	25835.509080423522
574.6666490825124	437484.17444488144	26678.352011025614
812.7013689759892	443884.8022516159	28631.946344227435
1149.3332981650249	450723.6832454623	31240.103954583254
1625.4027379519785	455518.36522643775	34985.09620389853
2298.6665963300497	462299.06951119914	40720.36832602914
3250.805475903957	470601.9403727814	47124.44955950954
4597.3331926600995	477041.3071656655	55732.737502815806
6501.610951807914	486147.9470172571	67879.11649418157
9194.666385320199	498398.03569346457	85921.77822064253
13003.221903615828	508825.18406442343	110724.07323050643
18389.332770640398	523571.3987075099	137053.2046110215
26006.443807231655	544234.0306457145	172247.58724275872
36778.665541280796	569969.1491977487	213632.52128340697
52012.88761446331	606364.1028833152	271267.29485824355
73557.33108256159	642420.7104042793	341573.0765522197
104025.77522892662	691801.3998060096	439386.4675451324
147114.66216512318	750069.9081681364	529392.584303759
208051.55045785324	828527.0856494154	656680.4553203452

File: data/PS110k_rheo.dat
160	PS	1
0.0223164512131	272.144379799	16827.14000290875
0.03156022796960353	558.6353616011526	23674.918807129277
0.04463290242620001	1100.9682353991107	32874.834943410235
0.06312045593920708	2286.7686768128233	46667.183985234515
0.08926580485240003	4486.896548530387	63772.993946752846
0.12624091187841416	9081.831163195284	89734.58300703831
0.17853160970480006	17398.315853376112	124273.38942585196
0.2524818237568283	33108.68769608799	171801.94963495884
0.3570632194096001	61984.95226305683	235927.5262227988
0.5049636475136566	115657.94186532513	309662.65805128234
0.7141264388192002	198704.73003241417	394193.56546015874
1.0099272950273133	306127.02890440176	464852.5874825741
1.4282528776384005	428185.5608265533	520308.3482714021
2.0198545900546265	555551.585185535	546617.8441727258

File: data/PS200k_rheo.dat
160	PS	1
0.00100447380527	24.8993948585	3991.381565009686
0.0014205404784613455	53.32539553842892	5614.285155289503
0.0020089476105400006	99.01364190152763	8009.767457979244
0.0028410809569226914	195.62570548880637	11434.388923470557
0.004017895221080001	378.4133981590221	15911.432448701979
0.005682161913845383	718.4530407046173	22901.52468320532
0.008035790442160002	1431.4237005356813	32977.764267288585
0.011364323827690766	2792.854118706189	45504.78274126163
0.016071580884320005	5428.621706030488	63215.868774150564
0.02272864765538153	10360.90146479645	88952.17221706772
0.03214316176864001	19935.07458884423	128275.1711146675
0.04545729531076306	38036.84110133142	174174.35496136668
0.06428632353728002	70238.98120911082	227948.83873054443
0.09091459062152613	125036.84770870321	303476.67281621334
0.12857264707456004	209072.9369535528	395729.2832453474
0.18182918124305225	334153.30266471225	480279.6773028675
0.2571452941491201	488392.0103914628	540726.4811184832
0.3636583624861045	649738.391458524	576004.3696536464
0.5142905882982401	784597.2513958452	598462.2323300875
0.727316724972209	938226.9970634279	612261.1861646152
1.0285811765964803	1093063.6366178337	617980.415981102
1.454633449944418	1251302.1700534404	613358.1965629936
2.0571623531929606	1378222.8458496057	606821.3911736404
